Repository: AykutN/TransferMatrixMethod-PyTorch

# Transfer Matrix Method (TMM) - Physics-Informed AI in PyTorch

## 🚀 Overview

This project implements a **Differentiable Transfer Matrix Method (TMM)** engine using **PyTorch**. It is designed for the rapid simulation and optimization of thin-film optoelectronic devices (e.g., Organic Solar Cells, Perovskites).

By leveraging PyTorch's automatic differentiation (`autograd`), this engine allows for:
1.  **Inverse Design:** Directly optimizing layer thicknesses for target optical properties (AVT, Jph) using Gradient Descent.
2.  **Physics-Informed AI:** Integrating rigorous optical physics directly into Machine Learning pipelines (RL, generative models) without relying on slow external solvers like MATLAB.
3.  **GPU Acceleration:** Batch processing thousands of simulations simultaneously.

**Key Features:**
*   **Speed:** ~25x-100x faster than traditional MATLAB implementations.
*   **Differentiability:** Enables gradient-based optimization of physical parameters.
*   **Dynamic Configuration:** Easily change materials and layer stacks via configuration files.
*   **MATLAB Equivalence:** Verified to be mathematically equivalent to standard MATLAB TMM codes (Error < 1e-4).

### Prerequisites
*   Python 3.8+
*   PyTorch
*   NumPy
*   Pandas
*   SciPy

## 📖 Usage Guide

### 1. Verification (MATLAB vs PyTorch)
To demonstrate that the PyTorch engine produces the exact same results as the legacy MATLAB code:

```bash
python demo_comparison.py
```
*This script runs a side-by-side comparison for a specific 7-layer structure and outputs the Average Visible Transmittance (AVT) and Short-Circuit Current Density (Jph).*

### 2. AI-Driven Optimization (Inverse Design)
To finding the optimal layer thicknesses for a specific goal (e.g., AVT > 25% and Maximize Jph):

```bash
python optimize_design.py
```
*This uses Gradient Descent optimization to "design" the device structure in seconds.*

### 3. Training Reinforcement Learning Agent (DQN)
To train the request Deep Q-Network agent using the new fast engine:

```bash
python src/main.py
```

## ⚙️ Configuration

### Changing Layer Structure
You can define your material stack in `config/settings.py`.

```python

# Material Stack Definition (Order matters!)

# 'Vac' (Air) is added automatically at top and bottom.
LAYERS = ['MoO3', 'Ag', 'ZnO', 'PTB7_PCBM', 'MoO3', 'Ag']
```

### Changing Bounds
Constraints for layer thicknesses (in nanometers) can be set in `config/settings.py`:

```python
BOUNDS = {
    "d1": (10, 100),  # MoO3
    "d2": (5, 20),    # Ag
    # ...
}
```

### Adding New Materials
1.  Add your material's refractive index file (`.txt`) to `src/matlab/Materials/Properties/` (Format: `Wavelength(um)  n  k`).
2.  Add the material name to the `LAYERS` list in `config/settings.py`.

## 📂 Project Structure

*   `src/tmm_torch.py`: **Core Physics Engine.** The differentiable TMM implementation.
*   `src/environment_torch.py`: RL Environment wrapper using the PyTorch engine.
*   `optimize_design.py`: Script for gradient-based inverse design.
*   `config/settings.py`: Central configuration for physical constants and hyperparameters.
*   `src/matlab/`: Contains legacy MATLAB codes and Material data.

## 🔬 Scientific Validation
The engine has been validated against established Transfer Matrix Method implementations. Discrepancies in `Jph` are negligible (< 0.01%) and attributed to differences in interpolation methods between SciPy and MATLAB. `AVT` calculations are mathematically identical.

File: src/matlab/Materials/Properties/FTO (1).txt
0.3	2.00217	0.02419
0.301	2.00162	0.02405
0.302	2.00107	0.02391
0.303	2.00052	0.02377
0.304	1.99997	0.02363
0.305	1.99942	0.02349
0.306	1.99887	0.02335
0.307	1.99832	0.02321
0.308	1.99777	0.02307
0.309	1.99722	0.02293
0.31	1.99667	0.02279
0.311	1.99611	0.02265
0.312	1.99556	0.02251
0.313	1.99501	0.02237
0.314	1.99446	0.02223
0.315	1.99391	0.02209
0.316	1.99336	0.02195
0.317	1.99281	0.02181
0.318	1.99226	0.02167
0.319	1.99171	0.02153
0.32	1.99116	0.02139
0.321	1.99061	0.02125
0.322	1.99006	0.02111
0.323	1.98951	0.02097
0.324	1.98896	0.02083
0.325	1.98832	0.0207
0.326	1.98756	0.02056
0.327	1.98679	0.02042
0.328	1.98603	0.02028
0.329	1.98527	0.02014
0.33	1.9845	0.02
0.331	1.98374	0.01986
0.332	1.98298	0.01972
0.333	1.98221	0.0196
0.334	1.98145	0.0195
0.335	1.98069	0.01941
0.336	1.97992	0.01931
0.337	1.97916	0.01921
0.338	1.9784	0.01912
0.339	1.97763	0.01902
0.34	1.97687	0.01892
0.341	1.9762	0.01882
0.342	1.97553	0.01873
0.343	1.97487	0.01863
0.344	1.9742	0.01853
0.345	1.97353	0.01844
0.346	1.97286	0.01834
0.347	1.97219	0.01824
0.348	1.97153	0.01815
0.349	1.97086	0.01805
0.35	1.97019	0.01793
0.351	1.96952	0.01782
0.352	1.96886	0.01771
0.353	1.96819	0.01759
0.354	1.96752	0.01748
0.355	1.96685	0.01737
0.356	1.96618	0.01725
0.357	1.96552	0.01714
0.358	1.96485	0.01703
0.359	1.96418	0.01691
0.36	1.96351	0.0168
0.361	1.96285	0.01669
0.362	1.96218	0.01658
0.363	1.96151	0.01646
0.364	1.96084	0.01635
0.365	1.96028	0.01624
0.366	1.95974	0.01612
0.367	1.9592	0.01601
0.368	1.95866	0.0159
0.369	1.95812	0.01578
0.37	1.95758	0.01567
0.371	1.95704	0.01556
0.372	1.9565	0.01544
0.373	1.95596	0.01533
0.374	1.95542	0.01521
0.375	1.95488	0.01508
0.376	1.95435	0.01495
0.377	1.95381	0.01483
0.378	1.95327	0.0147
0.379	1.95273	0.01458
0.38	1.95219	0.01445
0.381	1.95165	0.01432
0.382	1.95111	0.0142
0.383	1.95057	0.01407
0.384	1.95003	0.01394
0.385	1.94949	0.01382
0.386	1.94895	0.01369
0.387	1.94853	0.01357
0.388	1.94811	0.01344
0.389	1.94768	0.01331
0.39	1.94726	0.01319
0.391	1.94684	0.01306
0.392	1.94642	0.01293
0.393	1.946	0.01281
0.394	1.94558	0.01268
0.395	1.94516	0.01256
0.396	1.94473	0.01243
0.397	1.94431	0.0123
0.398	1.94389	0.01218
0.399	1.94347	0.01205
0.4	1.94305	0.01195
0.401	1.94263	0.01186
0.402	1.94221	0.01178
0.403	1.94178	0.01169
0.404	1.94136	0.01161
0.405	1.9409	0.01152
0.406	1.94035	0.01144
0.407	1.93981	0.01135
0.408	1.93926	0.01127
0.409	1.93871	0.01118
0.41	1.93817	0.0111
0.411	1.93762	0.01101
0.412	1.93707	0.01093
0.413	1.93652	0.01084
0.414	1.93598	0.01076
0.415	1.93543	0.01067
0.416	1.93488	0.01059
0.417	1.93433	0.0105
0.418	1.93379	0.01042
0.419	1.93324	0.01033
0.42	1.93268	0.01025
0.421	1.93204	0.01016
0.422	1.93141	0.01008
0.423	1.93078	0.00999
0.424	1.93015	0.00991
0.425	1.92951	0.00984
0.426	1.92888	0.00985
0.427	1.92825	0.00987
0.428	1.92762	0.00988
0.429	1.92698	0.00989
0.43	1.92635	0.00991
0.431	1.92572	0.00992
0.432	1.92509	0.00994
0.433	1.92446	0.00995
0.434	1.92395	0.00997
0.435	1.92345	0.00998
0.436	1.92294	0.01
0.437	1.92243	0.01001
0.438	1.92193	0.01003
0.439	1.92142	0.01004
0.44	1.92091	0.01006
0.441	1.92041	0.01007
0.442	1.9199	0.01009
0.443	1.91939	0.0101
0.444	1.91889	0.01011
0.445	1.91838	0.01013
0.446	1.91787	0.01014
0.447	1.91737	0.01016
0.448	1.91686	0.01017
0.449	1.91635	0.01019
0.45	1.91585	0.0102
0.451	1.91534	0.01022
0.452	1.91483	0.01023
0.453	1.91431	0.01025
0.454	1.91372	0.01026
0.455	1.91313	0.01028
0.456	1.91254	0.01029
0.457	1.91195	0.0103
0.458	1.91136	0.01032
0.459	1.91078	0.01033
0.46	1.91019	0.01035
0.461	1.9096	0.01036
0.462	1.90901	0.01038
0.463	1.90842	0.01039
0.464	1.90783	0.01041
0.465	1.90724	0.01038
0.466	1.90666	0.01033
0.467	1.90607	0.01028
0.468	1.90548	0.01023
0.469	1.90489	0.01018
0.47	1.90443	0.01013
0.471	1.90397	0.01008
0.472	1.90352	0.01003
0.473	1.90307	0.00998
0.474	1.90261	0.00993
0.475	1.90216	0.00988
0.476	1.90171	0.00983
0.477	1.90125	0.00978
0.478	1.9008	0.00973
0.479	1.90035	0.00968
0.48	1.89989	0.00963
0.481	1.89944	0.00958
0.482	1.89899	0.00953
0.483	1.89853	0.00948
0.484	1.89808	0.00943
0.485	1.89763	0.00938
0.486	1.89717	0.00933
0.487	1.89672	0.00928
0.488	1.89627	0.00923
0.489	1.89581	0.00918
0.49	1.89536	0.00913
0.491	1.89491	0.00908
0.492	1.89454	0.00903
0.493	1.89419	0.00898
0.494	1.89385	0.00893
0.495	1.8935	0.00888
0.496	1.89316	0.00883
0.497	1.89281	0.0088
0.498	1.89247	0.00877
0.499	1.89212	0.00874
0.5	1.89177	0.00871
0.501	1.89143	0.00868
0.502	1.89108	0.00865
0.503	1.89074	0.00862
0.504	1.89039	0.00859
0.505	1.89004	0.00856
0.506	1.8897	0.00853
0.507	1.88935	0.0085
0.508	1.88901	0.00847
0.509	1.88866	0.00844
0.51	1.88832	0.00841
0.511	1.88797	0.00838
0.512	1.88762	0.00835
0.513	1.88728	0.00832
0.514	1.88691	0.00829
0.515	1.88627	0.00826
0.516	1.88562	0.00823
0.517	1.88498	0.0082
0.518	1.88433	0.00817
0.519	1.88369	0.00814
0.52	1.88304	0.0081
0.521	1.8824	0.00807
0.522	1.88175	0.00804
0.523	1.88111	0.00801
0.524	1.88046	0.00798
0.525	1.87982	0.00795
0.526	1.87917	0.00792
0.527	1.87853	0.00789
0.528	1.87788	0.00786
0.529	1.87724	0.00783
0.53	1.87659	0.0078
0.531	1.87595	0.00777
0.532	1.8753	0.00774
0.533	1.87466	0.00771
0.534	1.87401	0.00768
0.535	1.87339	0.00768
0.536	1.87303	0.00769
0.537	1.87268	0.00771
0.538	1.87232	0.00772
0.539	1.87196	0.00774
0.54	1.8716	0.00775
0.541	1.87124	0.00777
0.542	1.87088	0.00778
0.543	1.87052	0.0078
0.544	1.87016	0.00781
0.545	1.8698	0.00783
0.546	1.86944	0.00784
0.547	1.86908	0.00786
0.548	1.86872	0.00787
0.549	1.86836	0.00789
0.55	1.868	0.0079
0.551	1.86764	0.00791
0.552	1.86728	0.00793
0.553	1.86692	0.00794
0.554	1.86656	0.00796
0.555	1.8662	0.00797
0.556	1.86584	0.00799
0.557	1.86545	0.008
0.558	1.86497	0.00802
0.559	1.86448	0.00803
0.56	1.864	0.00805
0.561	1.86351	0.00806
0.562	1.86303	0.00808
0.563	1.86254	0.00809
0.564	1.86206	0.00811
0.565	1.86157	0.00812
0.566	1.86108	0.00814
0.567	1.8606	0.00815
0.568	1.86011	0.00817
0.569	1.85963	0.00818
0.57	1.85914	0.0082
0.571	1.85866	0.00821
0.572	1.85817	0.00823
0.573	1.85769	0.00824
0.574	1.8572	0.00826
0.575	1.85672	0.00828
0.576	1.85623	0.0083
0.577	1.85575	0.00832
0.578	1.85523	0.00834
0.579	1.85469	0.00836
0.58	1.85415	0.00838
0.581	1.85361	0.0084
0.582	1.85307	0.00842
0.583	1.85253	0.00844
0.584	1.85199	0.00846
0.585	1.85145	0.00848
0.586	1.85091	0.0085
0.587	1.85037	0.00852
0.588	1.84983	0.00854
0.589	1.84929	0.00856
0.59	1.84875	0.00858
0.591	1.84821	0.0086
0.592	1.84767	0.00862
0.593	1.84713	0.00864
0.594	1.84658	0.00865
0.595	1.84604	0.00867
0.596	1.8455	0.00869
0.597	1.84496	0.00871
0.598	1.84442	0.00873
0.599	1.84388	0.00875
0.6	1.84334	0.00877
0.601	1.8428	0.00879
0.602	1.84226	0.00881
0.603	1.84172	0.00883
0.604	1.84118	0.00884
0.605	1.84064	0.00885
0.606	1.8401	0.00886
0.607	1.83956	0.00888
0.608	1.83902	0.00889
0.609	1.83848	0.0089
0.61	1.83794	0.00891
0.611	1.8374	0.00892
0.612	1.83686	0.00893
0.613	1.83632	0.00895
0.614	1.83578	0.00896
0.615	1.83524	0.00897
0.616	1.8347	0.00898
0.617	1.83416	0.00899
0.618	1.83362	0.00901
0.619	1.83308	0.00902
0.62	1.83254	0.00903
0.621	1.83214	0.00904
0.622	1.83179	0.00905
0.623	1.83144	0.00907
0.624	1.83109	0.00908
0.625	1.83074	0.00909
0.626	1.83039	0.0091
0.627	1.83004	0.00911
0.628	1.82969	0.00913
0.629	1.82934	0.00914
0.63	1.82898	0.00915
0.631	1.82863	0.00916
0.632	1.82828	0.00917
0.633	1.82793	0.00918
0.634	1.82758	0.0092
0.635	1.82723	0.00921
0.636	1.82688	0.00922
0.637	1.82653	0.00923
0.638	1.82618	0.00924
0.639	1.82578	0.00926
0.64	1.82501	0.00927
0.641	1.82424	0.00928
0.642	1.82346	0.00929
0.643	1.82269	0.0093
0.644	1.82192	0.00932
0.645	1.82115	0.00933
0.646	1.82038	0.00934
0.647	1.8196	0.00935
0.648	1.81883	0.00936
0.649	1.81806	0.00938
0.65	1.81729	0.00939
0.651	1.81651	0.0094
0.652	1.81574	0.00942
0.653	1.81497	0.00945
0.654	1.8142	0.00948
0.655	1.81342	0.0095
0.656	1.81265	0.00953
0.657	1.81188	0.00956
0.658	1.81116	0.00959
0.659	1.81049	0.00961
0.66	1.80983	0.00964
0.661	1.80917	0.00967
0.662	1.80851	0.00969
0.663	1.80785	0.00972
0.664	1.80718	0.00975
0.665	1.80652	0.00977
0.666	1.80586	0.0098
0.667	1.8052	0.00983
0.668	1.80454	0.00986
0.669	1.80387	0.00988
0.67	1.80321	0.00991
0.671	1.80255	0.00994
0.672	1.80189	0.00996
0.673	1.80123	0.00999
0.674	1.80056	0.01002
0.675	1.7999	0.01004
0.676	1.79924	0.01007
0.677	1.79858	0.0101
0.678	1.79792	0.01013
0.679	1.79725	0.01015
0.68	1.79659	0.01018
0.681	1.79593	0.01021
0.682	1.79527	0.01023
0.683	1.79472	0.01026
0.684	1.79434	0.01029
0.685	1.79396	0.01032
0.686	1.79358	0.01034
0.687	1.7932	0.01037
0.688	1.79282	0.0104
0.689	1.79244	0.01047
0.69	1.79206	0.01061
0.691	1.79168	0.01076
0.692	1.7913	0.0109
0.693	1.79093	0.01104
0.694	1.79055	0.01118
0.695	1.79017	0.01133
0.696	1.78979	0.01147
0.697	1.78941	0.01161
0.698	1.78903	0.01176
0.699	1.78865	0.0119
0.7	1.78827	0.01204
0.701	1.78789	0.01218
0.702	1.78751	0.01233
0.703	1.78713	0.01247
0.704	1.78675	0.01261
0.705	1.78636	0.01275
0.706	1.78597	0.0129
0.707	1.78558	0.01304
0.708	1.78519	0.01318
0.709	1.78479	0.01333
0.71	1.7844	0.01347
0.711	1.78401	0.01361
0.712	1.78362	0.01375
0.713	1.78322	0.0139
0.714	1.78283	0.01404
0.715	1.78244	0.01417
0.716	1.78205	0.01418
0.717	1.78161	0.01419
0.718	1.78106	0.01421
0.719	1.78051	0.01422
0.72	1.77996	0.01423
0.721	1.77942	0.01425
0.722	1.77887	0.01426
0.723	1.77832	0.01427
0.724	1.77777	0.01429
0.725	1.77723	0.0143
0.726	1.77668	0.01431
0.727	1.77613	0.01433
0.728	1.77558	0.01434
0.729	1.77504	0.01435
0.73	1.77449	0.01437
0.731	1.77394	0.01438
0.732	1.77336	0.01439
0.733	1.77263	0.0144
0.734	1.77189	0.01442
0.735	1.77116	0.01443
0.736	1.77042	0.01444
0.737	1.76969	0.01446
0.738	1.76895	0.01447
0.739	1.76822	0.01448
0.74	1.76748	0.0145
0.741	1.76675	0.01451
0.742	1.76601	0.01452
0.743	1.76528	0.01454
0.744	1.76454	0.01455
0.745	1.76381	0.01456
0.746	1.76307	0.01458
0.747	1.76234	0.01459
0.748	1.76186	0.0146
0.749	1.76148	0.01462
0.75	1.7611	0.01463
0.751	1.76073	0.01464
0.752	1.76035	0.01466
0.753	1.75997	0.01467
0.754	1.75959	0.01468
0.755	1.75921	0.01469
0.756	1.75883	0.01471
0.757	1.75845	0.01472
0.758	1.75807	0.01473
0.759	1.75769	0.01477
0.76	1.75731	0.0149
0.761	1.75693	0.01502
0.762	1.75655	0.01514
0.763	1.75617	0.01527
0.764	1.75579	0.01539
0.765	1.75541	0.01552
0.766	1.75503	0.01564
0.767	1.75465	0.01576
0.768	1.75427	0.01589
0.769	1.75389	0.01601
0.77	1.75309	0.01613
0.771	1.75222	0.01626
0.772	1.75135	0.01638
0.773	1.75049	0.0165
0.774	1.74962	0.01663
0.775	1.74875	0.01675
0.776	1.74789	0.01687
0.777	1.74702	0.01695
0.778	1.74616	0.01701
0.779	1.74529	0.01707
0.78	1.74442	0.01714
0.781	1.74356	0.0172
0.782	1.74269	0.01726
0.783	1.74183	0.01732
0.784	1.74096	0.01738
0.785	1.74009	0.01744
0.786	1.73923	0.0175
0.787	1.73836	0.01756
0.788	1.73758	0.01762
0.789	1.73707	0.01768
0.79	1.73656	0.01775
0.791	1.73604	0.01781
0.792	1.73553	0.01787
0.793	1.73502	0.01793
0.794	1.73451	0.01799
0.795	1.734	0.01805
0.796	1.73348	0.01811
0.797	1.73297	0.01817
0.798	1.73246	0.01823
0.799	1.73195	0.01829
0.8	1.73144	0.01835
0.801	1.73092	0.01842
0.802	1.73041	0.01848
0.803	1.7299	0.01854
0.804	1.72939	0.0186
0.805	1.72888	0.01866
0.806	1.72836	0.01872
0.807	1.72785	0.01878
0.808	1.72734	0.01884
0.809	1.72683	0.0189
0.81	1.72632	0.01896
0.811	1.7258	0.01902
0.812	1.72529	0.01909
0.813	1.72477	0.01915
0.814	1.72426	0.01921
0.815	1.72374	0.01927
0.816	1.72323	0.01933
0.817	1.72271	0.01939
0.818	1.7222	0.01945
0.819	1.72168	0.01951
0.82	1.72117	0.01957
0.821	1.72065	0.01963
0.822	1.72014	0.01972
0.823	1.71962	0.01982
0.824	1.71911	0.01992
0.825	1.71859	0.02002
0.826	1.71808	0.02012
0.827	1.71756	0.02022
0.828	1.71705	0.02032
0.829	1.71653	0.02042
0.83	1.71593	0.02052
0.831	1.71525	0.02062
0.832	1.71458	0.02072
0.833	1.7139	0.02082
0.834	1.71323	0.02092
0.835	1.71256	0.02102
0.836	1.71188	0.02112
0.837	1.71121	0.02122
0.838	1.71053	0.02132
0.839	1.70986	0.02142
0.84	1.70918	0.02152
0.841	1.70851	0.02162
0.842	1.70784	0.02172
0.843	1.70716	0.02182
0.844	1.70649	0.02192
0.845	1.70581	0.02202
0.846	1.70514	0.02212
0.847	1.70445	0.02222
0.848	1.7036	0.02232
0.849	1.70275	0.02241
0.85	1.7019	0.02246
0.851	1.70106	0.02251
0.852	1.70021	0.02256
0.853	1.69936	0.02261
0.854	1.69851	0.02266
0.855	1.69766	0.02271
0.856	1.69682	0.02276
0.857	1.69597	0.02281
0.858	1.69512	0.02286
0.859	1.69427	0.02291
0.86	1.69342	0.02296
0.861	1.69258	0.02301
0.862	1.69173	0.02306
0.863	1.69108	0.02311
0.864	1.69053	0.02316
0.865	1.68998	0.0232
0.866	1.68943	0.02325
0.867	1.68889	0.0233
0.868	1.68834	0.02335
0.869	1.68779	0.0234
0.87	1.68724	0.02345
0.871	1.68669	0.0235
0.872	1.68615	0.02355
0.873	1.6856	0.0236
0.874	1.68505	0.02365
0.875	1.68427	0.0237
0.876	1.68341	0.02375
0.877	1.68254	0.0238
0.878	1.68168	0.02385
0.879	1.68081	0.0239
0.88	1.67995	0.02395
0.881	1.67908	0.02402
0.882	1.67821	0.02414
0.883	1.67735	0.02425
0.884	1.67648	0.02436
0.885	1.67562	0.02448
0.886	1.67475	0.02459
0.887	1.67389	0.0247
0.888	1.67303	0.02482
0.889	1.67218	0.02493
0.89	1.67134	0.02505
0.891	1.67049	0.02516
0.892	1.66964	0.02527
0.893	1.66879	0.02539
0.894	1.66794	0.0255
0.895	1.6671	0.02561
0.896	1.66625	0.02573
0.897	1.6654	0.02584
0.898	1.66455	0.02595
0.899	1.6637	0.02607
0.9	1.66286	0.02618
0.901	1.66201	0.0263
0.902	1.66116	0.02641
0.903	1.66036	0.02652
0.904	1.65983	0.02664
0.905	1.65929	0.02675
0.906	1.65875	0.02686
0.907	1.65821	0.02698
0.908	1.65767	0.02709
0.909	1.65713	0.0272
0.91	1.65659	0.02732
0.911	1.65606	0.02743
0.912	1.65552	0.02755
0.913	1.65498	0.02766
0.914	1.65444	0.02776
0.915	1.6539	0.02785
0.916	1.65336	0.02793
0.917	1.65283	0.02801
0.918	1.65229	0.02809
0.919	1.65175	0.02818
0.92	1.65121	0.02826
0.921	1.65067	0.02834
0.922	1.65012	0.02842
0.923	1.64956	0.02851
0.924	1.649	0.02859
0.925	1.64844	0.02867
0.926	1.64787	0.02875
0.927	1.64731	0.02883
0.928	1.64675	0.02892
0.929	1.64619	0.029
0.93	1.64563	0.02908
0.931	1.64507	0.02916
0.932	1.6445	0.02925
0.933	1.64394	0.02933
0.934	1.64338	0.02941
0.935	1.64282	0.02949
0.936	1.64208	0.02958
0.937	1.64118	0.02966
0.938	1.64029	0.02974
0.939	1.6394	0.02982
0.94	1.6385	0.0299
0.941	1.63761	0.03
0.942	1.63672	0.0301
0.943	1.63582	0.0302
0.944	1.63493	0.0303
0.945	1.63403	0.03039
0.946	1.63314	0.03049
0.947	1.63225	0.03059
0.948	1.63135	0.03069
0.949	1.63046	0.03079
0.95	1.62957	0.03088
0.951	1.62867	0.03098
0.952	1.62778	0.03108
0.953	1.62722	0.03118
0.954	1.62668	0.03128
0.955	1.62614	0.03137
0.956	1.6256	0.03147
0.957	1.62506	0.03157
0.958	1.62453	0.03167
0.959	1.62399	0.03177
0.96	1.62345	0.03186
0.961	1.62291	0.03196
0.962	1.62237	0.03206
0.963	1.62183	0.03216
0.964	1.6213	0.03226
0.965	1.62076	0.03236
0.966	1.62022	0.03245
0.967	1.61968	0.03255
0.968	1.61914	0.03265
0.969	1.6186	0.03275
0.97	1.61807	0.03285
0.971	1.6175	0.03294
0.972	1.61687	0.03304
0.973	1.61623	0.03314
0.974	1.6156	0.03324
0.975	1.61497	0.03334
0.976	1.61433	0.03343
0.977	1.6137	0.03353
0.978	1.61307	0.03363
0.979	1.61244	0.03373
0.98	1.6118	0.03384
0.981	1.61117	0.03404
0.982	1.61054	0.03423
0.983	1.6099	0.03442
0.984	1.60927	0.03461
0.985	1.60864	0.0348
0.986	1.608	0.03499
0.987	1.60737	0.03519
0.988	1.60674	0.03538
0.989	1.60611	0.03557
0.99	1.60547	0.03576
0.991	1.60484	0.03595
0.992	1.60411	0.03614
0.993	1.60331	0.03634
0.994	1.60252	0.03653
0.995	1.60172	0.03672
0.996	1.60092	0.03691
0.997	1.60013	0.0371
0.998	1.59933	0.03729
0.999	1.59854	0.03749
1	1.59774	0.03764
1.001	1.59694	0.03776
1.002	1.59615	0.03789
1.003	1.59535	0.03802
1.004	1.59456	0.03814
1.005	1.59376	0.03827
1.006	1.59297	0.0384
1.007	1.59217	0.03852
1.008	1.59137	0.03865
1.009	1.59058	0.03877
1.01	1.58978	0.0389
1.011	1.58883	0.03903
1.012	1.58787	0.03915
1.013	1.5869	0.03928
1.014	1.58594	0.03941
1.015	1.58498	0.03953
1.016	1.58402	0.03966
1.017	1.58306	0.03978
1.018	1.5821	0.03991
1.019	1.58114	0.04004
1.02	1.58018	0.04016
1.021	1.57922	0.04029
1.022	1.57826	0.04041
1.023	1.57729	0.04054
1.024	1.57633	0.04067
1.025	1.57537	0.04079
1.026	1.57434	0.04092
1.027	1.57324	0.04106
1.028	1.57215	0.04119
1.029	1.57105	0.04133
1.03	1.56996	0.04146
1.031	1.56886	0.0416
1.032	1.56776	0.04173
1.033	1.56667	0.04187
1.034	1.56557	0.042
1.035	1.56447	0.04213
1.036	1.56338	0.04227
1.037	1.56228	0.0424
1.038	1.5613	0.04254
1.039	1.56039	0.04267
1.04	1.55948	0.04281
1.041	1.55858	0.04294
1.042	1.55767	0.04308
1.043	1.55677	0.04321
1.044	1.55586	0.04335
1.045	1.55496	0.04348
1.046	1.55405	0.04362
1.047	1.55314	0.04375
1.048	1.55224	0.04389
1.049	1.55133	0.04402
1.05	1.55043	0.04416
1.051	1.54952	0.04429
1.052	1.54861	0.04442
1.053	1.54771	0.04456
1.054	1.5468	0.04469
1.055	1.5459	0.04483
1.056	1.54499	0.04496
1.057	1.54409	0.0451
1.058	1.54318	0.04523
1.059	1.54227	0.04537
1.06	1.54137	0.0455
1.061	1.54046	0.04564
1.062	1.53956	0.04579
1.063	1.53862	0.04595
1.064	1.53766	0.0461
1.065	1.5367	0.04626
1.066	1.53574	0.04641
1.067	1.53478	0.04657
1.068	1.53382	0.04672
1.069	1.53285	0.04688
1.07	1.53189	0.04703
1.071	1.53093	0.04719
1.072	1.52997	0.04734
1.073	1.52901	0.0475
1.074	1.52805	0.04765
1.075	1.52709	0.04781
1.076	1.52613	0.04796
1.077	1.52517	0.04812
1.078	1.52422	0.04827
1.079	1.52342	0.04843
1.08	1.52263	0.04858
1.081	1.52183	0.04874
1.082	1.52104	0.04889
1.083	1.52024	0.04905
1.084	1.51944	0.0492
1.085	1.51865	0.04936
1.086	1.51785	0.04951
1.087	1.51706	0.04972
1.088	1.51626	0.04994
1.089	1.51546	0.05017
1.09	1.51467	0.05039
1.091	1.51387	0.05061
1.092	1.51308	0.05084
1.093	1.51228	0.05106
1.094	1.51149	0.05129
1.095	1.51069	0.05151
1.096	1.50989	0.05173
1.097	1.50895	0.05196
1.098	1.50781	0.05218
1.099	1.50667	0.05241
1.1	1.50553	0.05263
1.101	1.5044	0.05285
1.102	1.50326	0.05308
1.103	1.50212	0.0533
1.104	1.50098	0.05353
1.105	1.49984	0.05375
1.106	1.49871	0.05397
1.107	1.49757	0.0542
1.108	1.49643	0.05442
1.109	1.49529	0.05458
1.11	1.49415	0.05472
1.111	1.49302	0.05486
1.112	1.49188	0.05501
1.113	1.49074	0.05515
1.114	1.4896	0.05529
1.115	1.48847	0.05543
1.116	1.48733	0.05558
1.117	1.48619	0.05572
1.118	1.48505	0.05586
1.119	1.48391	0.056
1.12	1.48297	0.05615
1.121	1.48229	0.05629
1.122	1.48162	0.05643
1.123	1.48094	0.05657
1.124	1.48026	0.05672
1.125	1.47958	0.05686
1.126	1.4789	0.057
1.127	1.47822	0.05715
1.128	1.47754	0.05729
1.129	1.47686	0.05743
1.13	1.47618	0.05757
1.131	1.4755	0.05772
1.132	1.47482	0.05786
1.133	1.47414	0.058
1.134	1.47347	0.05814
1.135	1.47279	0.05831
1.136	1.47211	0.0585
1.137	1.47143	0.05869
1.138	1.47075	0.05888
1.139	1.47007	0.05907
1.14	1.46939	0.05926
1.141	1.46871	0.05944
1.142	1.4679	0.05963
1.143	1.46701	0.05982
1.144	1.46611	0.06001
1.145	1.46521	0.0602
1.146	1.46431	0.06039
1.147	1.46341	0.06058
1.148	1.46251	0.06077
1.149	1.46161	0.06095
1.15	1.46071	0.06114
1.151	1.45981	0.06133
1.152	1.45892	0.06152
1.153	1.45802	0.06171
1.154	1.45712	0.0619
1.155	1.45622	0.06209
1.156	1.45532	0.06228
1.157	1.45442	0.06247
1.158	1.45352	0.06265
1.159	1.45262	0.06284
1.16	1.45172	0.06303
1.161	1.45083	0.06322
1.162	1.44993	0.06341
1.163	1.44903	0.0636
1.164	1.4481	0.06379
1.165	1.44716	0.06398
1.166	1.44622	0.06417
1.167	1.44528	0.06435
1.168	1.44434	0.06454
1.169	1.4434	0.06473
1.17	1.44246	0.06492
1.171	1.44152	0.06511
1.172	1.44058	0.0653
1.173	1.43964	0.06549
1.174	1.4387	0.06568
1.175	1.43776	0.0659
1.176	1.43682	0.06613
1.177	1.43588	0.06636
1.178	1.43494	0.06659
1.179	1.434	0.06682
1.18	1.43306	0.06705
1.181	1.43212	0.06728
1.182	1.43118	0.06751
1.183	1.43024	0.06774
1.184	1.4293	0.06797
1.185	1.42836	0.0682
1.186	1.42742	0.06843
1.187	1.42648	0.06866
1.188	1.42554	0.06889
1.189	1.4246	0.06912
1.19	1.42366	0.06935
1.191	1.42272	0.06958
1.192	1.42178	0.06981
1.193	1.42084	0.07005
1.194	1.4197	0.07028
1.195	1.41857	0.07051
1.196	1.41744	0.07074
1.197	1.41631	0.07097
1.198	1.41518	0.0712
1.199	1.41404	0.07143
1.2	1.41291	0.07166

File: src/matlab/Materials/Properties/MoSe2.txt
0.04	0.68	0.19
0.06	0.57	0.35
0.07	0.57	0.71
0.08	0.68	0.93
0.09	0.79	1.08
0.10	0.91	1.28
0.11	1.19	1.44
0.12	1.45	1.31
0.13	1.49	1.09
0.15	1.35	0.91
0.16	0.95	1.10
0.17	0.92	1.49
0.18	1.06	1.74
0.19	1.19	1.90
0.20	1.31	2.04
0.21	1.45	2.18
0.22	1.60	2.31
0.24	1.76	2.34
0.25	1.90	2.37
0.26	2.01	2.43
0.27	2.11	2.49
0.28	2.24	2.54
0.29	2.43	2.61
0.30	2.57	2.64
0.31	2.77	2.50
0.33	2.82	2.43
0.34	2.83	2.38
0.35	2.79	2.37
0.36	2.76	2.45
0.37	2.82	2.62
0.38	2.92	2.75
0.39	3.07	2.90
0.40	3.26	2.97
0.42	3.47	3.08
0.43	3.81	2.95
0.44	3.99	2.90
0.45	4.13	2.81
0.46	4.23	2.71
0.47	4.34	2.61
0.48	4.44	2.52
0.50	4.53	2.42
0.51	4.62	2.32
0.52	4.71	2.22
0.53	4.78	2.11
0.54	4.85	2.00
0.55	4.91	1.87
0.56	4.92	1.70
0.57	4.94	1.57
0.59	4.93	1.47
0.60	4.90	1.40
0.61	4.87	1.34
0.62	4.83	1.28
0.63	4.80	1.25
0.64	4.77	1.21
0.65	4.74	1.18
0.66	4.72	1.18
0.68	4.71	1.23
0.69	4.81	1.26
0.70	4.94	1.24
0.71	5.01	1.08
0.72	4.98	0.98
0.73	4.95	0.89
0.74	4.89	0.86
0.75	4.83	0.83
0.77	4.79	0.86
0.78	4.77	0.94
0.79	4.79	1.05
0.80	4.99	1.16
0.81	5.25	1.01
0.82	5.41	0.69
0.83	5.47	0.44
0.84	5.39	0.33
0.86	5.32	0.27
0.87	5.11	0.21
0.88	5.01	0.15
0.89	4.91	0.08
0.90	4.82	0.01
0.91	4.75	0.00
0.92	4.67	0.00
0.94	4.64	0.00
0.95	4.61	0.00
0.96	4.58	0.00
0.97	4.55	0.00
0.98	4.52	0.00
0.99	4.49	0.00
1.00	4.46	0.00
1.01	4.45	0.00
1.03	4.43	0.00
1.04	4.42	0.00
1.05	4.40	0.00
1.06	4.39	0.00
1.07	4.38	0.00
1.08	4.36	0.00
1.09	4.35	0.00
1.10	4.33	0.00
1.12	4.32	0.00
1.13	4.30	0.00
1.14	4.29	0.00
1.15	4.28	0.00
1.16	4.26	0.00

File: src/matlab/Materials/Properties/PBDB_T_ITIC.txt
0.3	1.69554	0.38079
0.301	1.6946	0.37964
0.302	1.69365	0.37848
0.303	1.69271	0.37732
0.304	1.69176	0.37617
0.305	1.69082	0.37501
0.306	1.68987	0.37385
0.307	1.68893	0.3727
0.308	1.68798	0.37154
0.309	1.68704	0.37038
0.31	1.68609	0.36922
0.311	1.68514	0.36807
0.312	1.6842	0.36691
0.313	1.68325	0.36575
0.314	1.68231	0.3646
0.315	1.68136	0.36344
0.316	1.68042	0.36228
0.317	1.67947	0.36113
0.318	1.67853	0.35997
0.319	1.67758	0.35881
0.32	1.67664	0.35765
0.321	1.67569	0.3565
0.322	1.67475	0.35534
0.323	1.6738	0.35418
0.324	1.67286	0.35303
0.325	1.67191	0.35187
0.326	1.67097	0.35071
0.327	1.67002	0.34956
0.328	1.66908	0.3484
0.329	1.66813	0.34724
0.33	1.66719	0.34608
0.331	1.66624	0.34493
0.332	1.6653	0.34377
0.333	1.66435	0.34261
0.334	1.66341	0.34146
0.335	1.66246	0.3403
0.336	1.66152	0.33914
0.337	1.66057	0.33799
0.338	1.65963	0.33683
0.339	1.65868	0.33567
0.34	1.65774	0.33451
0.341	1.65679	0.33336
0.342	1.65585	0.3322
0.343	1.6549	0.33104
0.344	1.65396	0.32989
0.345	1.65301	0.32873
0.346	1.65207	0.32757
0.347	1.65112	0.32642
0.348	1.65018	0.32526
0.349	1.64923	0.3241
0.35	1.64829	0.32294
0.351	1.64734	0.32179
0.352	1.6464	0.32063
0.353	1.64545	0.31947
0.354	1.64451	0.31832
0.355	1.64356	0.31716
0.356	1.64262	0.316
0.357	1.64167	0.31485
0.358	1.64073	0.31369
0.359	1.63978	0.31253
0.36	1.63884	0.31137
0.361	1.63789	0.31022
0.362	1.63695	0.30906
0.363	1.636	0.3079
0.364	1.63506	0.30675
0.365	1.63411	0.30559
0.366	1.63317	0.30443
0.367	1.63222	0.30328
0.368	1.63128	0.30212
0.369	1.63033	0.30096
0.37	1.62939	0.2998
0.371	1.62844	0.29865
0.372	1.6275	0.29749
0.373	1.62655	0.29633
0.374	1.62561	0.29518
0.375	1.62466	0.29402
0.376	1.62372	0.29286
0.377	1.62277	0.29171
0.378	1.62183	0.29055
0.379	1.62088	0.28939
0.38	1.61994	0.28823
0.381	1.61899	0.28708
0.382	1.61805	0.28592
0.383	1.6171	0.28476
0.384	1.61616	0.28361
0.385	1.61521	0.28245
0.386	1.61427	0.28129
0.387	1.61332	0.28014
0.388	1.61238	0.27948
0.389	1.61143	0.27889
0.39	1.61049	0.27829
0.391	1.60954	0.27769
0.392	1.6086	0.2771
0.393	1.60765	0.2765
0.394	1.60671	0.2759
0.395	1.60547	0.2753
0.396	1.60404	0.27471
0.397	1.60261	0.27411
0.398	1.60118	0.27351
0.399	1.59975	0.27292
0.4	1.59832	0.27232
0.401	1.59689	0.27245
0.402	1.59546	0.27259
0.403	1.59403	0.27272
0.404	1.5926	0.27285
0.405	1.59117	0.27299
0.406	1.58974	0.27312
0.407	1.58831	0.27325
0.408	1.58688	0.27339
0.409	1.58545	0.27352
0.41	1.58402	0.27366
0.411	1.58259	0.27379
0.412	1.58116	0.27392
0.413	1.57973	0.27406
0.414	1.5783	0.27419
0.415	1.57687	0.27427
0.416	1.57544	0.27427
0.417	1.57401	0.27427
0.418	1.57258	0.27428
0.419	1.57139	0.27428
0.42	1.57031	0.27428
0.421	1.56923	0.27428
0.422	1.56814	0.27429
0.423	1.56706	0.27429
0.424	1.56598	0.27429
0.425	1.56489	0.27429
0.426	1.56381	0.27429
0.427	1.56273	0.2743
0.428	1.56164	0.2743
0.429	1.56056	0.2743
0.43	1.55948	0.27444
0.431	1.55839	0.27462
0.432	1.55731	0.2748
0.433	1.55623	0.27497
0.434	1.55514	0.27515
0.435	1.55406	0.27533
0.436	1.55298	0.27551
0.437	1.55152	0.27568
0.438	1.5492	0.27586
0.439	1.54687	0.27604
0.44	1.54455	0.27621
0.441	1.54222	0.27653
0.442	1.5399	0.27688
0.443	1.53757	0.27724
0.444	1.53525	0.27759
0.445	1.53292	0.27794
0.446	1.5306	0.2783
0.447	1.52827	0.27865
0.448	1.52595	0.279
0.449	1.52362	0.27935
0.45	1.5213	0.27971
0.451	1.51897	0.28006
0.452	1.5168	0.28047
0.453	1.51475	0.2809
0.454	1.51269	0.28132
0.455	1.51063	0.28175
0.456	1.50857	0.28217
0.457	1.50651	0.2826
0.458	1.50445	0.28302
0.459	1.50239	0.28345
0.46	1.50033	0.28387
0.461	1.49827	0.28459
0.462	1.49621	0.28543
0.463	1.49416	0.28627
0.464	1.4921	0.28711
0.465	1.49004	0.28795
0.466	1.48798	0.2888
0.467	1.48592	0.28964
0.468	1.48386	0.29048
0.469	1.48101	0.29132
0.47	1.47816	0.29255
0.471	1.47531	0.29418
0.472	1.47247	0.2958
0.473	1.46962	0.29743
0.474	1.46677	0.29905
0.475	1.46392	0.30068
0.476	1.46107	0.3023
0.477	1.45823	0.30393
0.478	1.45538	0.30555
0.479	1.45253	0.30718
0.48	1.44968	0.3088
0.481	1.44677	0.31043
0.482	1.44386	0.31249
0.483	1.44095	0.31485
0.484	1.43804	0.31721
0.485	1.43513	0.31956
0.486	1.43222	0.32192
0.487	1.42931	0.32427
0.488	1.4264	0.32663
0.489	1.42349	0.32899
0.49	1.42058	0.33167
0.491	1.41767	0.33485
0.492	1.41476	0.33802
0.493	1.41185	0.3412
0.494	1.40896	0.34438
0.495	1.40611	0.34755
0.496	1.40326	0.35073
0.497	1.40041	0.35396
0.498	1.39756	0.35767
0.499	1.39471	0.36137
0.5	1.39187	0.36508
0.501	1.38902	0.36878
0.502	1.38617	0.37249
0.503	1.38332	0.37619
0.504	1.38047	0.3799
0.505	1.37762	0.38345
0.506	1.3749	0.38696
0.507	1.37246	0.39048
0.508	1.37002	0.39399
0.509	1.36757	0.3975
0.51	1.36513	0.40215
0.511	1.36269	0.40946
0.512	1.36025	0.41677
0.513	1.35781	0.42409
0.514	1.35537	0.43152
0.515	1.35293	0.43903
0.516	1.35049	0.44654
0.517	1.34805	0.45405
0.518	1.3456	0.46136
0.519	1.34316	0.46867
0.52	1.34072	0.47598
0.521	1.33828	0.48291
0.522	1.33584	0.48895
0.523	1.3334	0.49498
0.524	1.33197	0.50102
0.525	1.3308	0.50705
0.526	1.32963	0.51309
0.527	1.32846	0.51913
0.528	1.32729	0.52616
0.529	1.32612	0.53329
0.53	1.32495	0.54043
0.531	1.32502	0.54757
0.532	1.32632	0.55499
0.533	1.32762	0.56304
0.534	1.32893	0.57109
0.535	1.33023	0.57914
0.536	1.33153	0.5874
0.537	1.33283	0.59575
0.538	1.33413	0.60411
0.539	1.33543	0.61246
0.54	1.33674	0.61997
0.541	1.33804	0.62748
0.542	1.33934	0.63499
0.543	1.34064	0.64221
0.544	1.34194	0.649
0.545	1.34324	0.65579
0.546	1.34455	0.66257
0.547	1.34585	0.66961
0.548	1.34715	0.67675
0.549	1.35052	0.68389
0.55	1.3539	0.69102
0.551	1.35727	0.69824
0.552	1.36065	0.70611
0.553	1.36402	0.71398
0.554	1.3674	0.721
0.555	1.37077	0.72674
0.556	1.37415	0.73248
0.557	1.37752	0.73823
0.558	1.38089	0.74746
0.559	1.38427	0.7582
0.56	1.38764	0.76571
0.561	1.39102	0.77287
0.562	1.39439	0.78005
0.563	1.39777	0.78736
0.564	1.40114	0.79467
0.565	1.40451	0.80198
0.566	1.40789	0.80876
0.567	1.41126	0.81503
0.568	1.41464	0.82129
0.569	1.41801	0.82756
0.57	1.42363	0.83339
0.571	1.42949	0.83911
0.572	1.43535	0.84484
0.573	1.44122	0.85056
0.574	1.44708	0.85629
0.575	1.45295	0.86241
0.576	1.45881	0.86913
0.577	1.46467	0.87585
0.578	1.47054	0.88257
0.579	1.4764	0.88929
0.58	1.48218	0.89359
0.581	1.48793	0.8973
0.582	1.49367	0.90101
0.583	1.49941	0.90471
0.584	1.50516	0.90842
0.585	1.5109	0.91212
0.586	1.51665	0.91583
0.587	1.52239	0.91944
0.588	1.52814	0.92295
0.589	1.53388	0.92646
0.59	1.53963	0.92997
0.591	1.54537	0.93349
0.592	1.54981	0.937
0.593	1.55393	0.94078
0.594	1.55805	0.94456
0.595	1.56217	0.94834
0.596	1.56628	0.95212
0.597	1.5704	0.95524
0.598	1.57452	0.95736
0.599	1.57864	0.95948
0.6	1.58275	0.9616
0.601	1.58687	0.96373
0.602	1.59099	0.96585
0.603	1.59511	0.96797
0.604	1.59922	0.97009
0.605	1.60334	0.9728
0.606	1.60746	0.97784
0.607	1.61158	0.98288
0.608	1.616	0.98792
0.609	1.62164	0.99295
0.61	1.62728	0.99771
0.611	1.63292	1.00228
0.612	1.63856	1.00684
0.613	1.6442	1.01141
0.614	1.64984	1.01598
0.615	1.65548	1.02068
0.616	1.66112	1.02658
0.617	1.66676	1.03249
0.618	1.67266	1.03839
0.619	1.6809	1.04795
0.62	1.68913	1.06116
0.621	1.69737	1.07117
0.622	1.7056	1.07904
0.623	1.71384	1.08691
0.624	1.72207	1.09334
0.625	1.73031	1.0996
0.626	1.73854	1.10587
0.627	1.74712	1.11231
0.628	1.75579	1.11947
0.629	1.76446	1.12662
0.63	1.77313	1.13203
0.631	1.78234	1.13568
0.632	1.79373	1.13934
0.633	1.80512	1.14299
0.634	1.81652	1.14469
0.635	1.82791	1.1459
0.636	1.8393	1.14711
0.637	1.85749	1.14832
0.638	1.87858	1.14953
0.639	1.89968	1.15073
0.64	1.91454	1.15062
0.641	1.9294	1.1485
0.642	1.94426	1.14639
0.643	1.95912	1.14428
0.644	1.9725	1.14217
0.645	1.98364	1.14006
0.646	1.99478	1.13795
0.647	2.00593	1.13291
0.648	2.01707	1.12788
0.649	2.02825	1.12284
0.65	2.03944	1.1178
0.651	2.05063	1.10963
0.652	2.06372	1.09676
0.653	2.0768	1.08646
0.654	2.08989	1.07788
0.655	2.10044	1.0693
0.656	2.10509	1.06223
0.657	2.10973	1.05534
0.658	2.11437	1.04763
0.659	2.11902	1.03261
0.66	2.12366	1.01961
0.661	2.1283	1.01133
0.662	2.13295	1.00306
0.663	2.13759	0.99463
0.664	2.14158	0.98604
0.665	2.13973	0.97846
0.666	2.13787	0.97131
0.667	2.13601	0.96416
0.668	2.13415	0.954
0.669	2.1323	0.94399
0.67	2.13044	0.93541
0.671	2.12858	0.92878
0.672	2.12672	0.92667
0.673	2.12487	0.92457
0.674	2.1221	0.92246
0.675	2.11922	0.92036
0.676	2.11635	0.91825
0.677	2.11348	0.91955
0.678	2.11061	0.9217
0.679	2.10774	0.92384
0.68	2.10487	0.92666
0.681	2.102	0.93218
0.682	2.09912	0.9377
0.683	2.09625	0.94444
0.684	2.09338	0.95303
0.685	2.09051	0.96161
0.686	2.09089	0.98222
0.687	2.09128	0.99289
0.688	2.09166	0.99979
0.689	2.09205	1.00669
0.69	2.09243	1.01581
0.691	2.09281	1.02493
0.692	2.0932	1.03406
0.693	2.10019	1.04615
0.694	2.11158	1.06271
0.695	2.12297	1.07926
0.696	2.13436	1.08974
0.697	2.14576	1.09619
0.698	2.15724	1.10263
0.699	2.16956	1.12258
0.7	2.18187	1.1278
0.701	2.19419	1.13302
0.702	2.20854	1.13824
0.703	2.22595	1.14331
0.704	2.24335	1.14801
0.705	2.26076	1.15271
0.706	2.27401	1.15741
0.707	2.28621	1.15993
0.708	2.29842	1.16101
0.709	2.32374	1.16209
0.71	2.34928	1.16316
0.711	2.37573	1.16055
0.712	2.40217	1.15794
0.713	2.42564	1.15534
0.714	2.44462	1.15233
0.715	2.45869	1.14841
0.716	2.46946	1.14449
0.717	2.48024	1.14057
0.718	2.49101	1.13665
0.719	2.50124	1.13272
0.72	2.51142	1.1288
0.721	2.52205	1.11441
0.722	2.53681	1.09885
0.723	2.55158	1.0833
0.724	2.57003	1.0691
0.725	2.59402	1.05806
0.726	2.60973	1.04703
0.727	2.61716	1.02757
0.728	2.62459	1.00804
0.729	2.63202	0.99409
0.73	2.63945	0.96555
0.731	2.6474	0.93337
0.732	2.65541	0.9244
0.733	2.66342	0.91543
0.734	2.67143	0.90504
0.735	2.67944	0.88895
0.736	2.68745	0.86728
0.737	2.69531	0.84067
0.738	2.70301	0.77544
0.739	2.7107	0.7248
0.74	2.7184	0.71192
0.741	2.72291	0.69905
0.742	2.72663	0.6321
0.743	2.73034	0.60255
0.744	2.73405	0.57834
0.745	2.73777	0.56225
0.746	2.74148	0.52781
0.747	2.7452	0.49519
0.748	2.74891	0.48232
0.749	2.75262	0.41451
0.75	2.75481	0.37331
0.751	2.75598	0.34572
0.752	2.75716	0.31813
0.753	2.75833	0.34241
0.754	2.7595	0.30593
0.755	2.76067	0.27074
0.756	2.76184	0.24044
0.757	2.76185	0.20916
0.758	2.75916	0.17354
0.759	2.75646	0.14671
0.76	2.75377	0.13384
0.761	2.75107	0.11796
0.762	2.74838	0.1008
0.763	2.74568	0.0881
0.764	2.74299	0.07591
0.765	2.73806	0.0659
0.766	2.73288	0.05588
0.767	2.7277	0.04225
0.768	2.72253	0.02018
0.769	2.71735	-0.00189
0.77	2.71116	-0.01078
0.771	2.70346	-0.01065
0.772	2.69577	-0.01329
0.773	2.68807	-0.01593
0.774	2.68141	-0.01858
0.775	2.6752	-0.02122
0.776	2.66898	-0.02387
0.777	2.66277	-0.02651
0.778	2.65655	-0.02874
0.779	2.64934	-0.03001
0.78	2.63815	-0.03129
0.781	2.62696	-0.03256
0.782	2.61614	-0.03383
0.783	2.60585	-0.0351
0.784	2.59557	-0.03638
0.785	2.58529	-0.03765
0.786	2.57778	-0.03892
0.787	2.57097	-0.04
0.788	2.56416	-0.04027
0.789	2.55735	-0.04055
0.79	2.55021	-0.04083
0.791	2.54174	-0.04111
0.792	2.53327	-0.04139
0.793	2.5248	-0.04167
0.794	2.518	-0.04194
0.795	2.51285	-0.04222
0.796	2.5077	-0.0425
0.797	2.50256	-0.04278
0.798	2.49741	-0.04306
0.799	2.49226	-0.04333
0.8	2.48711	-0.04361
0.801	2.48197	-0.04364
0.802	2.47674	-0.04328
0.803	2.47116	-0.04293
0.804	2.46559	-0.04257
0.805	2.46002	-0.04221
0.806	2.45445	-0.04186
0.807	2.44988	-0.0415
0.808	2.44598	-0.04115
0.809	2.44207	-0.04079
0.81	2.43817	-0.04043
0.811	2.43427	-0.04008
0.812	2.43036	-0.03961
0.813	2.42646	-0.03904
0.814	2.42224	-0.03846
0.815	2.41729	-0.03789
0.816	2.41234	-0.03731
0.817	2.40739	-0.03674
0.818	2.40244	-0.03616
0.819	2.3986	-0.03559
0.82	2.39525	-0.03501
0.821	2.3919	-0.03444
0.822	2.38855	-0.03375
0.823	2.3852	-0.0329
0.824	2.38185	-0.03205
0.825	2.3785	-0.0312
0.826	2.37515	-0.03035
0.827	2.3718	-0.0295
0.828	2.36845	-0.02865
0.829	2.36496	-0.0278
0.83	2.36133	-0.02695
0.831	2.35771	-0.02618
0.832	2.35409	-0.0256
0.833	2.35046	-0.02503
0.834	2.34684	-0.02445
0.835	2.3443	-0.02388
0.836	2.34176	-0.0233
0.837	2.33922	-0.02273
0.838	2.33669	-0.02215
0.839	2.33415	-0.02158
0.84	2.33161	-0.021
0.841	2.32907	-0.02043
0.842	2.32653	-0.01991
0.843	2.32399	-0.01938
0.844	2.32145	-0.01885
0.845	2.3191	-0.01832
0.846	2.31677	-0.01779
0.847	2.31444	-0.01726
0.848	2.31211	-0.01673
0.849	2.30978	-0.0162
0.85	2.30745	-0.01567
0.851	2.30512	-0.01514
0.852	2.30279	-0.01469
0.853	2.30046	-0.01454
0.854	2.29813	-0.01438
0.855	2.2958	-0.01423
0.856	2.29329	-0.01408
0.857	2.29075	-0.01393
0.858	2.28821	-0.01378
0.859	2.28567	-0.01362
0.86	2.28314	-0.01347
0.861	2.2806	-0.01332
0.862	2.27806	-0.01317
0.863	2.27552	-0.01301
0.864	2.27299	-0.01286
0.865	2.27045	-0.01264
0.866	2.26882	-0.01232
0.867	2.26743	-0.01201
0.868	2.26603	-0.01169
0.869	2.26463	-0.01137
0.87	2.26324	-0.01105
0.871	2.26184	-0.01073
0.872	2.26045	-0.01042
0.873	2.25905	-0.0101
0.874	2.25765	-0.00978
0.875	2.25626	-0.00946
0.876	2.25452	-0.00914
0.877	2.25254	-0.00883
0.878	2.25057	-0.00851
0.879	2.24859	-0.00819
0.88	2.24662	-0.00787
0.881	2.24464	-0.00755
0.882	2.24267	-0.00724
0.883	2.2407	-0.00692
0.884	2.23872	-0.00662
0.885	2.23675	-0.00631
0.886	2.23498	-0.00601
0.887	2.23343	-0.0057
0.888	2.23188	-0.0054
0.889	2.23033	-0.0051
0.89	2.22878	-0.00479
0.891	2.22723	-0.00449
0.892	2.22568	-0.00418
0.893	2.22413	-0.00388
0.894	2.22258	-0.00358
0.895	2.22103	-0.00327
0.896	2.21948	-0.0029
0.897	2.21793	-0.00237
0.898	2.21638	-0.00185
0.899	2.21483	-0.00132
0.9	2.21328	-7.88818E-4
0.901	2.21235	-2.60636E-4
0.902	2.21157	2.67545E-4
0.903	2.21079	7.95727E-4
0.904	2.21001	0.00132
0.905	2.20923	0.00185
0.906	2.20845	0.00238
0.907	2.20767	0.00275
0.908	2.20651	0.00275
0.909	2.20496	0.00275
0.91	2.20342	0.00275
0.911	2.20187	0.00276
0.912	2.20032	0.00276
0.913	2.19878	0.00276
0.914	2.19723	0.00276
0.915	2.19569	0.00276
0.916	2.19414	0.00276
0.917	2.1926	0.00276
0.918	2.19105	0.00276
0.919	2.1895	0.00277
0.92	2.18796	0.00277
0.921	2.18668	0.00277
0.922	2.18557	0.00277
0.923	2.18447	0.00277
0.924	2.18337	0.00289
0.925	2.18226	0.00302
0.926	2.18116	0.00316
0.927	2.18005	0.00329
0.928	2.17895	0.00342
0.929	2.17785	0.00356
0.93	2.17674	0.00369
0.931	2.17564	0.00382
0.932	2.17454	0.00396
0.933	2.17343	0.00409
0.934	2.17256	0.00422
0.935	2.17178	0.00436
0.936	2.171	0.00449
0.937	2.17023	0.00462
0.938	2.16945	0.00467
0.939	2.16867	0.00437
0.94	2.1679	0.00407
0.941	2.16712	0.00377
0.942	2.16635	0.00347
0.943	2.16557	0.00317
0.944	2.16479	0.00287
0.945	2.1641	0.00257
0.946	2.16343	0.00227
0.947	2.16277	0.00197
0.948	2.16211	0.00167
0.949	2.16144	0.00137
0.95	2.16078	0.00107
0.951	2.16012	8.90548E-4
0.952	2.15946	8.91918E-4
0.953	2.15879	8.93288E-4
0.954	2.15813	8.94658E-4
0.955	2.15747	8.96027E-4
0.956	2.15681	8.97397E-4
0.957	2.15614	8.98767E-4
0.958	2.1553	9.00137E-4
0.959	2.15442	9.01507E-4
0.96	2.15354	9.02877E-4
0.961	2.15265	9.04247E-4
0.962	2.15177	9.05616E-4
0.963	2.15089	9.06986E-4
0.964	2.15001	9.08356E-4
0.965	2.14912	9.09726E-4
0.966	2.14824	0.00102
0.967	2.14736	0.00115
0.968	2.14647	0.00128
0.969	2.14559	0.00142
0.97	2.14471	0.00155
0.971	2.14378	0.00168
0.972	2.14286	0.00182
0.973	2.14193	0.00195
0.974	2.141	0.00209
0.975	2.14007	0.00222
0.976	2.13914	0.00235
0.977	2.13821	0.00249
0.978	2.13728	0.00262
0.979	2.13635	0.00275
0.98	2.13542	0.00286
0.981	2.1345	0.00286
0.982	2.13357	0.00286
0.983	2.13264	0.00287
0.984	2.13171	0.00287
0.985	2.13078	0.00287
0.986	2.12985	0.00287
0.987	2.12892	0.00287
0.988	2.12799	0.00288
0.989	2.12714	0.00288
0.99	2.12637	0.00288
0.991	2.12559	0.00288
0.992	2.12482	0.00288
0.993	2.12404	0.00289
0.994	2.12327	0.00289
0.995	2.12249	0.00289
0.996	2.12172	0.00289
0.997	2.12094	0.00289
0.998	2.12017	0.00289
0.999	2.11939	0.0029
1	2.11862	0.0029
1.001	2.11784	0.0029
1.002	2.11707	0.0029
1.003	2.11629	0.0029
1.004	2.11564	0.0029
1.005	2.11502	0.0029
1.006	2.11441	0.00291
1.007	2.11379	0.00291
1.008	2.11317	0.00291
1.009	2.11255	0.00291
1.01	2.11193	0.00291
1.011	2.11131	0.00291
1.012	2.11069	0.00292
1.013	2.11031	0.00292
1.014	2.11008	0.00292
1.015	2.10986	0.00292
1.016	2.10964	0.00292
1.017	2.10942	0.00292
1.018	2.10919	0.00293
1.019	2.10897	0.00293
1.02	2.10875	0.00293
1.021	2.10853	0.00293
1.022	2.1083	0.00293
1.023	2.10808	0.00294
1.024	2.10786	0.00294
1.025	2.10763	0.00294
1.026	2.10706	0.00294
1.027	2.1064	0.00294
1.028	2.10574	0.00294
1.029	2.10507	0.00295
1.03	2.10441	0.00295
1.031	2.10375	0.00295
1.032	2.10309	0.00295
1.033	2.10243	0.00295
1.034	2.10176	0.00295
1.035	2.1011	0.00296
1.036	2.10044	0.00296
1.037	2.09978	0.00296
1.038	2.09912	0.00296
1.039	2.09804	0.00296
1.04	2.09691	0.00296
1.041	2.09578	0.00297
1.042	2.09465	0.00297
1.043	2.09352	0.00297
1.044	2.0924	0.00297
1.045	2.09127	0.00297
1.046	2.09014	0.00297
1.047	2.08901	0.00298
1.048	2.08789	0.00298
1.049	2.08766	0.00298
1.05	2.08766	0.00298
1.051	2.08766	0.00298
1.052	2.08766	0.00298
1.053	2.08766	0.00298
1.054	2.08766	0.00299
1.055	2.08766	0.00299
1.056	2.08766	0.00299
1.057	2.08766	0.00299
1.058	2.08766	0.00299
1.059	2.08712	0.00299
1.06	2.08635	0.00299
1.061	2.08558	0.003
1.062	2.08481	0.003
1.063	2.08404	0.003
1.064	2.08327	0.003
1.065	2.0825	0.003
1.066	2.08173	0.003
1.067	2.08096	0.003
1.068	2.08019	0.003
1.069	2.07943	0.00301
1.07	2.07866	0.00301
1.071	2.07789	0.00301
1.072	2.07712	0.00301
1.073	2.07635	0.00301
1.074	2.07627	0.00315
1.075	2.07627	0.0033
1.076	2.07627	0.00345
1.077	2.07627	0.00361
1.078	2.07627	0.00376
1.079	2.07627	0.00391
1.08	2.07627	0.00407
1.081	2.07627	0.00422
1.082	2.07627	0.00437
1.083	2.07627	0.00453
1.084	2.07627	0.00468
1.085	2.07627	0.00483
1.086	2.07627	0.00497
1.087	2.07627	0.00497
1.088	2.07611	0.00497
1.089	2.07534	0.00497
1.09	2.07456	0.00498
1.091	2.07378	0.00498
1.092	2.07301	0.00498
1.093	2.07223	0.00498
1.094	2.07145	0.00498
1.095	2.07067	0.00498
1.096	2.0699	0.00498
1.097	2.06912	0.00499
1.098	2.06834	0.00499
1.099	2.06768	0.00499
1.1	2.06745	0.00499
1.101	2.06723	0.00499
1.102	2.06701	0.00499
1.103	2.06679	0.00499
1.104	2.06657	0.005
1.105	2.06635	0.005
1.106	2.06613	0.005
1.107	2.06591	0.005
1.108	2.06569	0.00475
1.109	2.06547	0.0045
1.11	2.06525	0.00426
1.111	2.06502	0.00401
1.112	2.06479	0.00376
1.113	2.06453	0.00351
1.114	2.06428	0.00327
1.115	2.06402	0.00302
1.116	2.06376	0.00277
1.117	2.0635	0.00252
1.118	2.06324	0.00227
1.119	2.06299	0.00203
1.12	2.06273	0.00178
1.121	2.06247	0.00153
1.122	2.06221	0.00128
1.123	2.06189	0.00127
1.124	2.06141	0.00148
1.125	2.06094	0.00169
1.126	2.06046	0.00191
1.127	2.05999	0.00212
1.128	2.05951	0.00233
1.129	2.05904	0.00255
1.13	2.05856	0.00276
1.131	2.05809	0.00297
1.132	2.05761	0.00318
1.133	2.05714	0.0034
1.134	2.05666	0.00361
1.135	2.05617	0.00382
1.136	2.05562	0.00404
1.137	2.05507	0.00425
1.138	2.05452	0.00446
1.139	2.05397	0.00468
1.14	2.05343	0.00489
1.141	2.05288	0.00504
1.142	2.05233	0.00491
1.143	2.05178	0.00479
1.144	2.05123	0.00467
1.145	2.05068	0.00455
1.146	2.05014	0.00442
1.147	2.04959	0.0043
1.148	2.04904	0.00418
1.149	2.04849	0.00406
1.15	2.04794	0.00393
1.151	2.04763	0.00381
1.152	2.04741	0.00369
1.153	2.04719	0.00357
1.154	2.04697	0.00344
1.155	2.04675	0.00332
1.156	2.04653	0.0032
1.157	2.0463	0.00322
1.158	2.04608	0.00334
1.159	2.04586	0.00346
1.16	2.04564	0.00358
1.161	2.04542	0.0037
1.162	2.0452	0.00382
1.163	2.04498	0.00394
1.164	2.04494	0.00406
1.165	2.04494	0.00418
1.166	2.04494	0.0043
1.167	2.04494	0.00442
1.168	2.04494	0.00454
1.169	2.04494	0.00466
1.17	2.04494	0.00478
1.171	2.04494	0.00489
1.172	2.04494	0.00501
1.173	2.04447	0.00509
1.174	2.0437	0.00498
1.175	2.04292	0.00487
1.176	2.04214	0.00476
1.177	2.04136	0.00465
1.178	2.04059	0.00454
1.179	2.03981	0.00443
1.18	2.03903	0.00432
1.181	2.03826	0.00421
1.182	2.03748	0.0041
1.183	2.0367	0.00399
1.184	2.03639	0.00388
1.185	2.03639	0.00377
1.186	2.03639	0.00366
1.187	2.03639	0.00355
1.188	2.03639	0.00344
1.189	2.03639	0.00333
1.19	2.03639	0.00322
1.191	2.03639	0.0032
1.192	2.03639	0.0032
1.193	2.03639	0.0032
1.194	2.03639	0.00321
1.195	2.03616	0.00321
1.196	2.03577	0.00321
1.197	2.03538	0.00321
1.198	2.035	0.00321
1.199	2.03461	0.00321
1.2	2.03422	0.00322
1.201	2.03384	0.00322
1.202	2.03345	0.00322
1.203	2.03306	0.00322
1.204	2.03267	0.00322
1.205	2.03229	0.00322
1.206	2.0319	0.00323
1.207	2.03151	0.00323
1.208	2.03113	0.00323
1.209	2.03074	0.00329
1.21	2.0307	0.00341
1.211	2.0307	0.00353
1.212	2.0307	0.00365
1.213	2.0307	0.00376
1.214	2.0307	0.00388
1.215	2.0307	0.004
1.216	2.0307	0.00412
1.217	2.0307	0.00424
1.218	2.0307	0.00436
1.219	2.0307	0.00448
1.22	2.0307	0.0046
1.221	2.0307	0.00471
1.222	2.0307	0.00483
1.223	2.0307	0.00495
1.224	2.0307	0.00507
1.225	2.0307	0.00519
1.226	2.0307	0.00519
1.227	2.0307	0.00519
1.228	2.0307	0.0052
1.229	2.0307	0.0052
1.23	2.0307	0.0052
1.231	2.0307	0.0052
1.232	2.0307	0.0052
1.233	2.0307	0.0052
1.234	2.0307	0.00521
1.235	2.03064	0.00521
1.236	2.03006	0.00521
1.237	2.02948	0.00521
1.238	2.0289	0.00521
1.239	2.02832	0.00522
1.24	2.02773	0.00522
1.241	2.02715	0.00522
1.242	2.02657	0.00509
1.243	2.02599	0.00488
1.244	2.02541	0.00467
1.245	2.02483	0.00446
1.246	2.02424	0.00425
1.247	2.02366	0.00404
1.248	2.02308	0.00384
1.249	2.0225	0.00363
1.25	2.02223	0.00342
1.251	2.02242	0.00321
1.252	2.02262	0.003
1.253	2.02281	0.00279
1.254	2.023	0.00258
1.255	2.0232	0.00237
1.256	2.02339	0.00216
1.257	2.02358	0.00195
1.258	2.02378	0.00174
1.259	2.02397	0.00153
1.26	2.02417	0.00141
1.261	2.02436	0.00151
1.262	2.02455	0.00161
1.263	2.02475	0.0017
1.264	2.02494	0.0018
1.265	2.02454	0.0019
1.266	2.02387	0.002
1.267	2.02321	0.0021
1.268	2.02255	0.00219
1.269	2.02189	0.00229
1.27	2.02123	0.00239
1.271	2.02056	0.00249
1.272	2.0199	0.00259
1.273	2.01924	0.00268
1.274	2.01858	0.00278
1.275	2.01792	0.00288
1.276	2.01725	0.00298
1.277	2.01659	0.00308
1.278	2.01632	0.00317
1.279	2.01615	0.00327
1.28	2.01598	0.00335
1.281	2.0158	0.00335
1.282	2.01563	0.00335
1.283	2.01546	0.00335
1.284	2.01529	0.00336
1.285	2.01511	0.00336
1.286	2.01494	0.00336
1.287	2.01477	0.00336
1.288	2.01459	0.00336
1.289	2.01442	0.00336
1.29	2.01425	0.00336
1.291	2.01408	0.00337
1.292	2.0139	0.00337
1.293	2.01373	0.00337
1.294	2.01361	0.00337
1.295	2.01361	0.00337
1.296	2.01361	0.00337
1.297	2.01361	0.00337
1.298	2.01361	0.00338
1.299	2.01361	0.00338
1.3	2.01361	0.00338
1.301	2.01361	0.00338
1.302	2.01361	0.00338
1.303	2.01361	0.00339
1.304	2.01361	0.00339
1.305	2.01361	0.00339
1.306	2.01361	0.0033
1.307	2.0134	0.00315
1.308	2.01289	0.003
1.309	2.01238	0.00285
1.31	2.01186	0.0027
1.311	2.01135	0.00255
1.312	2.01084	0.00241
1.313	2.01032	0.00226
1.314	2.00981	0.00211
1.315	2.0093	0.00196
1.316	2.00878	0.00181
1.317	2.00827	0.00166
1.318	2.00796	0.00151
1.319	2.00813	0.00158
1.32	2.00831	0.00169
1.321	2.00848	0.00181
1.322	2.00865	0.00193
1.323	2.00883	0.00205
1.324	2.009	0.00217
1.325	2.00917	0.00229
1.326	2.00934	0.00241
1.327	2.00952	0.00253
1.328	2.00969	0.00264
1.329	2.00986	0.00276
1.33	2.01003	0.00288
1.331	2.01021	0.003
1.332	2.01038	0.00312
1.333	2.01055	0.00324
1.334	2.01073	0.00336
1.335	2.0103	0.00347
1.336	2.00971	0.00359
1.337	2.00913	0.0037
1.338	2.00855	0.00381
1.339	2.00797	0.00392
1.34	2.00739	0.00404
1.341	2.00681	0.00415
1.342	2.00623	0.00426
1.343	2.00565	0.00437
1.344	2.00507	0.00449
1.345	2.00449	0.0046
1.346	2.0039	0.00471
1.347	2.00332	0.00483
1.348	2.00274	0.00494
1.349	2.00222	0.00505
1.35	2.00222	0.00516
1.351	2.00222	0.00528
1.352	2.00222	0.00539
1.353	2.00222	0.00529
1.354	2.00222	0.00517
1.355	2.00222	0.00504
1.356	2.00222	0.00492
1.357	2.00222	0.0048
1.358	2.00222	0.00467
1.359	2.00222	0.00455
1.36	2.00222	0.00443
1.361	2.00222	0.0043
1.362	2.00222	0.00418
1.363	2.00222	0.00406
1.364	2.00222	0.00393
1.365	2.00222	0.00381
1.366	2.00222	0.00369
1.367	2.00222	0.00356
1.368	2.00222	0.00349
1.369	2.00222	0.00349
1.37	2.00222	0.00349
1.371	2.00222	0.00349
1.372	2.00222	0.0035
1.373	2.00222	0.0035
1.374	2.00222	0.0035
1.375	2.00222	0.0035
1.376	2.00222	0.0035
1.377	2.00205	0.0035
1.378	2.0017	0.0035
1.379	2.00136	0.00351
1.38	2.00102	0.00351
1.381	2.00067	0.00351
1.382	2.00033	0.00351
1.383	1.99999	0.00343
1.384	1.99964	0.00331
1.385	1.9993	0.0032
1.386	1.99896	0.00308
1.387	1.99861	0.00297
1.388	1.99827	0.00285
1.389	1.99793	0.00273
1.39	1.99758	0.00262
1.391	1.99724	0.0025
1.392	1.9969	0.00239
1.393	1.99655	0.00227
1.394	1.99677	0.00215
1.395	1.99706	0.00204
1.396	1.99734	0.00192
1.397	1.99762	0.00181
1.398	1.9979	0.00169
1.399	1.99818	0.00165
1.4	1.99847	0.00177
1.401	1.99875	0.0019
1.402	1.99903	0.00202
1.403	1.99931	0.00215
1.404	1.9988	0.00227
1.405	1.99808	0.0024
1.406	1.99736	0.00252
1.407	1.99664	0.00265
1.408	1.99592	0.00277
1.409	1.9952	0.0029
1.41	1.99448	0.00302
1.411	1.99377	0.00315
1.412	1.99305	0.00327
1.413	1.99233	0.0034
1.414	1.99161	0.00352
1.415	1.99089	0.00348
1.416	1.99082	0.00336
1.417	1.99082	0.00325
1.418	1.99082	0.00313
1.419	1.99082	0.00302
1.42	1.99082	0.0029
1.421	1.99082	0.00278
1.422	1.99082	0.00267
1.423	1.99082	0.00255
1.424	1.99082	0.00244
1.425	1.99082	0.00232
1.426	1.99082	0.0022
1.427	1.99082	0.00209
1.428	1.99082	0.00197
1.429	1.99082	0.00186
1.43	1.99082	0.00174
1.431	1.99082	0.00174
1.432	1.99082	0.00203
1.433	1.99082	0.00231
1.434	1.99065	0.00259
1.435	1.99031	0.00287
1.436	1.98996	0.00315
1.437	1.98962	0.00343
1.438	1.98928	0.00371
1.439	1.98893	0.00399
1.44	1.98859	0.00427
1.441	1.98825	0.00456
1.442	1.98791	0.00484
1.443	1.98756	0.00512
1.444	1.98722	0.0054
1.445	1.98688	0.00554
1.446	1.98654	0.00554
1.447	1.98619	0.00554
1.448	1.98585	0.00555
1.449	1.98551	0.00555
1.45	1.98516	0.00555
1.451	1.98513	0.00555
1.452	1.98513	0.00555
1.453	1.98513	0.00556
1.454	1.98513	0.00556
1.455	1.98513	0.00556
1.456	1.98513	0.00556
1.457	1.98513	0.00556
1.458	1.98513	0.00557
1.459	1.98513	0.00557
1.46	1.98513	0.00557
1.461	1.98513	0.00557
1.462	1.98513	0.00557
1.463	1.98513	0.00558
1.464	1.98513	0.00558
1.465	1.98513	0.00553
1.466	1.98513	0.00542
1.467	1.98513	0.0053
1.468	1.98513	0.00518
1.469	1.98513	0.00507
1.47	1.98513	0.00495
1.471	1.98513	0.00483
1.472	1.98513	0.00472
1.473	1.98513	0.0046
1.474	1.98513	0.00449
1.475	1.98513	0.00437
1.476	1.98513	0.00425
1.477	1.98513	0.00414
1.478	1.98513	0.00402
1.479	1.98513	0.0039
1.48	1.98513	0.00379
1.481	1.98513	0.00367
1.482	1.98513	0.00379
1.483	1.98513	0.00391
1.484	1.98513	0.00403
1.485	1.98513	0.00415
1.486	1.98513	0.00426
1.487	1.98513	0.00438
1.488	1.98513	0.0045
1.489	1.98513	0.00462
1.49	1.98513	0.00474
1.491	1.98513	0.00486
1.492	1.98513	0.00498
1.493	1.98513	0.0051
1.494	1.98513	0.00521
1.495	1.98513	0.00533
1.496	1.98513	0.00545
1.497	1.98513	0.00557
1.498	1.98513	0.00563
1.499	1.98513	0.00563
1.5	1.98513	0.00563
1.501	1.98513	0.00564
1.502	1.98513	0.00564
1.503	1.98513	0.00564
1.504	1.98513	0.00564
1.505	1.98513	0.00564
1.506	1.98513	0.00564
1.507	1.98513	0.00564
1.508	1.9849	0.00565
1.509	1.98464	0.00565
1.51	1.98438	0.00565
1.511	1.98412	0.00565
1.512	1.98386	0.00565
1.513	1.9836	0.00565
1.514	1.98334	0.00566
1.515	1.98308	0.00566
1.516	1.98282	0.00566
1.517	1.98257	0.00566
1.518	1.98231	0.00566
1.519	1.982	0.00566
1.52	1.98169	0.00567
1.521	1.98138	0.00567
1.522	1.98107	0.00567
1.523	1.98076	0.00567
1.524	1.98045	0.00567
1.525	1.98014	0.00568
1.526	1.97983	0.00568
1.527	1.97952	0.00568
1.528	1.9793	0.00568
1.529	1.97912	0.00568
1.53	1.97894	0.00568
1.531	1.97875	0.00569
1.532	1.97857	0.00569
1.533	1.97839	0.00569
1.534	1.97821	0.00569
1.535	1.97802	0.00569
1.536	1.97784	0.00569
1.537	1.97766	0.00569
1.538	1.97748	0.00569
1.539	1.97729	0.0057
1.54	1.97711	0.0057
1.541	1.97693	0.0057
1.542	1.97674	0.0057
1.543	1.9766	0.0057
1.544	1.97681	0.0057
1.545	1.97701	0.0057
1.546	1.97722	0.00571
1.547	1.97743	0.00571
1.548	1.97763	0.00571
1.549	1.97784	0.00571
1.55	1.97805	0.00571
1.551	1.97825	0.00571
1.552	1.97846	0.00571
1.553	1.97867	0.00571
1.554	1.97887	0.00572
1.555	1.97908	0.00572
1.556	1.97929	0.00572
1.557	1.97936	0.00572
1.558	1.97914	0.00572
1.559	1.97892	0.00572
1.56	1.9787	0.00573
1.561	1.97848	0.00573
1.562	1.97826	0.00573
1.563	1.97804	0.00573
1.564	1.97782	0.00573
1.565	1.9776	0.00574
1.566	1.97738	0.00574
1.567	1.97715	0.00574
1.568	1.97693	0.00574
1.569	1.97671	0.00574
1.57	1.97658	0.00575
1.571	1.97658	0.00575
1.572	1.97658	0.00575
1.573	1.97658	0.00575
1.574	1.97658	0.00575
1.575	1.97658	0.00575
1.576	1.97658	0.00576
1.577	1.97658	0.00576
1.578	1.97658	0.00576
1.579	1.97658	0.00576
1.58	1.97658	0.00576
1.581	1.97658	0.00577
1.582	1.97658	0.00577
1.583	1.97658	0.00577
1.584	1.97634	0.00577
1.585	1.97593	0.00577
1.586	1.97553	0.00577
1.587	1.97512	0.00578
1.588	1.97472	0.00578
1.589	1.97431	0.00578
1.59	1.97391	0.00578
1.591	1.9735	0.00578
1.592	1.9731	0.00578
1.593	1.97269	0.00578
1.594	1.97229	0.00578
1.595	1.97189	0.00579
1.596	1.97148	0.00579
1.597	1.97108	0.00579
1.598	1.97067	0.00579
1.599	1.97027	0.00579
1.6	1.96986	0.00579
